Repository: Markopolo2023/Ammonia_plasma_synthesis_simulation

## Plasma-Enhanced Ammonia Synthesis Simulation

Overview
This project simulates plasma-enhanced ammonia (NH₃) synthesis. It provides a Dash-based web dashboard and real world data to model the kinetics of key species (N, H, H₂, NH, NH₂, NH₃, N₂) in a non-thermal plasma reactor. One can visualize species concentrations over time, analyze reaction rate sensitivities, and display governing equations. The simulation uses data from kinetic_rates.csv and parameters from config.ini.
The dashboard features interactive controls for electron temperature, gas flow ratio, power density, and gas temperature, while the notebook offers a standalone analysis environment with editable parameters and LaTeX-rendered equations.
Developed by: Markopolo2023, with assistance from Grok (xAI)Date: September 8, 2025
Features

Interactive Dashboard:
Species Evolution Plot: Visualizes concentrations of N, H, H₂, NH, NH₂, NH₃, and N₂ over time (1000px wide, 600px tall, with legend).
Rate Sensitivity Heatmap: Displays reaction rate coefficients for key reactions at the selected electron temperature (800px wide, 600px tall, with clear labels).
Parameter Controls: Sliders for electron temperature (T_e), N2:H2 ratio, power density, and gas temperature (T_g).
Export Functionality: Download simulation data as CSV.
Key Equations: Displays governing equations as images with centered labels.


Jupyter Notebook (plasma_ammonia_synthesis.ipynb):
Simulates kinetics using scipy.integrate.solve_ivp.
Generates interactive Plotly plots for species evolution and rate sensitivity.
Displays key equations in LaTeX.
Allows parameter adjustments via code variables.



Installation

Clone the Repository:
git clone https://github.com/Markopolo2023/Ammonia_plasma_synthesis_simulation.git
cd Ammonia_plasma_synthesis_simulation


Set Up a Virtual Environment (recommended):
python -m venv .venv
source .venv/bin/activate  # Linux/Mac
.\.venv\Scripts\activate   # Windows


Install Dependencies:
pip install dash numpy scipy pandas plotly configparser


Verify Data Files:Ensure the data/ directory contains:

catalyst_dbd_ammonia_experimental.csv
electron_cross_sections.csv
kinetic_rates.csv
non_catalyst_dbd_ammonia_experimental.csv



Usage
Running the Dashboard

Activate the virtual environment:
source .venv/bin/activate  # Linux/Mac
.\.venv\Scripts\activate   # Windows


Run the Dash app:
python app.py


Open the dashboard in a browser (typically at http://127.0.0.1:8050):

Adjust sliders for T_e, N2:H2 ratio, power density, and T_g.
View Species Evolution and Rate Sensitivity Heatmap.
Click "Export Simulation Data" to download results as CSV.



Running the Jupyter Notebook

Activate the virtual environment (as above).

Start Jupyter Notebook:
jupyter notebook


Open plasma_ammonia_synthesis.ipynb in the browser.

Edit simulation parameters (e.g., T_e, ratio) in the Configuration cell and run all cells to generate plots and view equations.


Project Structure



File/Directory
Description



app.py
Main script to run the Dash application.


config.ini
Configuration file for simulation parameters and data paths.


plasma_ammonia_synthesis.ipynb
Jupyter Notebook for standalone simulation and visualization.


app/__init__.py
Initializes the app module.


app/callbacks.py
Defines Dash callbacks for interactive updates.


app/data_export.py
Handles CSV export of simulation data.


app/data_processing.py
Loads and cleans data from CSV files.


app/data_tables.py
Processes experimental data for plots.


app/kinetics.py
Implements kinetic modeling (electron density, rate coefficients, ODEs).


app/layout.py
Defines the Dash dashboard layout.


app/utils.py
Utility functions (currently empty).


data/
Directory containing CSV files with reaction and experimental data.


Dependencies

Python 3.9+
dash>=2.0
numpy>=1.20
scipy>=1.7
pandas>=1.3
plotly>=5.0
configparser>=5.0

Install via:
pip install -r requirements.txt

(Note: Create a requirements.txt with the above packages if desired.)
Configuration
Edit config.ini to customize simulation parameters:
[DEFAULT]
AppTitle = Plasma-Enhanced Ammonia Synthesis Dashboard
DebugMode = True

[Data]
SimulationDataPath = kinetic_rates.csv
NonCatalystDataPath = non_catalyst_dbd_ammonia_experimental.csv
CatalystDataPath = catalyst_dbd_ammonia_experimental.csv

[Sliders]
TeMin = 1.0
TeMax = 20.0
TeStep = 0.1
TeDefault = 2.0
RatioMin = 0.1
RatioMax = 1.0
RatioStep = 0.01
RatioDefault = 0.33
PowerMin = 0.0
PowerMax = 20.0
PowerStep = 0.1
PowerDefault = 1.0
TgMin = 300.0
TgMax = 1000.0
TgStep = 10.0
TgDefault = 300.0

[Simulation]
TotalDensity = 2.5e19
TimeMax = 1000.0
TimePoints = 100

Key Equations
The simulation is governed by the following equations:

Overall Reaction:$$ \ce{N2 + 3H2 <=> 2NH3} $$

Saha Electron Density (approximation):$$ n_e = \left( \frac{2 \pi m_e k T_e}{h^2} \right)^{3/2} \exp\left( -\frac{I}{2 k T_e} \right) \quad (\text{cm}^{-3}) $$

File: data/catalyst_dbd_ammonia_experimental.csv
Source,Catalyst,N2_H2_Ratio,Flow_Rate_ml_min,Power_W,Pressure_Torr,Temperature_K,NH3_Conc_ppm,Energy_Eff_g_kWh,Conversion_percent
web:142 OSTI 1979263,γ-Al2O3,1:3,53.0,4-16,550.0,523,6600.0,1.5,0-3
web:142 OSTI 1979263,5 wt% Cu/γ-Al2O3,1:3,53.0,4-16,550.0,523,,1.5,0-3
web:142 OSTI 1979263,5 wt% Ru/γ-Al2O3,1:3,53.0,4-16,550.0,523,,1.5,0-3
web:141 Thesis,Cu wool,1:1,100.0,20,760.0,Ambient,2983.0,0.68,0.3
web:141 Thesis,Cu wool,1:1,250.0,20,760.0,Ambient,1822.0,1.04,0.18
web:141 Thesis,Ni wool,1:1,100.0,20,760.0,Ambient,2940.0,0.67,0.29
web:141 Thesis,Ti wool,1:1,100.0,20,760.0,Ambient,2868.0,0.65,0.29
web:141 Thesis,SS wool,1:1,100.0,20,760.0,Ambient,2649.0,0.6,0.26
web:141 Thesis,Ni-Fe wool,1:1,100.0,20,760.0,Ambient,2571.0,0.59,0.26
web:141 Thesis,Ni-Cr wool,1:1,100.0,20,760.0,Ambient,2561.0,0.58,0.26
web:141 Thesis,SS Rod,1:1,100.0,20,760.0,Ambient,1885.0,0.43,0.19
web:141 Thesis,CuO/Al2O3,1:3,50.0,60,760.0,Ambient,6702.0,0.25,0.67
web:141 Thesis,Fe2O3/Al2O3,1:3,50.0,60,760.0,Ambient,5000-6000,0.2-0.3,0.5-0.6
Previous compilation,Co/MgAl2O4,1:1,,,760.0,373-473,,,
Previous compilation,Ru/γ-Al2O3,1:3,53.0,4-16,550.0,523,,1.5,
Previous compilation,Cu wool,1:1,100.0,20,760.0,,2983.0,0.68,0.38
Previous compilation,CuO/Al2O3,1:3,50.0,60,760.0,,6702.0,0.25,0.67
Previous compilation,Ru-Mg/γ-Al2O3 (ns-pulsed),,,,,,,35.7,
web:10 Ni/Al2O3,1:3,53.0,4-16,550.0,523.0,,,,
web:11 La2O3/Ni-La2O3,1:3,,,760.0,,,,,
web:23 Various (review),Various,1:3-3:1,50-250,10-60,760.0,Ambient,1000-7000,0.25-1.5,0.1-1.0
web:25 Li 2019,Various,1:1-1:3,50-200,10-60,760.0,Ambient,2000-6000,0.5-1.2,0.2-0.8
web:4 Predicting Model,Co/MgAl2O4,1:3,,,,,,1.5,
web:145 OSTI 1924699,Fe/Ni/Ag,,0.5-5% N2/0.5-4% H2,,760.0,Ambient,,,100% selectivity for N to NH3 under H:N >3
web:111 UAntwerpen PDF,Co/Al2O3,1:1,100.0,~65,760.0,<393,5000-6000,,
web:111 UAntwerpen PDF,CoCe/Al2O3,1:1,100.0,~45-50,760.0,<393,4500-5500,,
web:111 UAntwerpen PDF,CoCeMg/Al2O3,1:1,100.0,~65,760.0,<393,5000-6000,,
web:111 UAntwerpen PDF,CoCeLa/Al2O3,1:1,100.0,~65,760.0,<393,5000-6000,,
web:111 UAntwerpen PDF,CoLa/Al2O3,1:1,100.0,~45-50,760.0,<393,4500-5500,,
web:112 OSTI 1803043,Ni/Al2O3,2:1,40.0,10,760.0,423-1123,,,
web:112 OSTI 1803043,Pt/Al2O3,2:1,40.0,10,760.0,423-1123,,,
web:115 Li 2019,5 wt% Ru/α-Al2O3,2:1,120.0,1.5-38.4,760.0,<391,14900,,
web:0 DTU PDF,Co/MgAl2O4,1:3,100.0,50-100,760.0,373-473,4000-8000,1.0-2.0,0.5-1.5

File: data/non_catalyst_dbd_ammonia_experimental.csv
Source,Catalyst,N2_H2_Ratio,Flow_Rate_ml_min,Power_W,Pressure_Torr,Temperature_K,NH3_Conc_ppm,Energy_Eff_g_kWh,Conversion_percent
web:142 OSTI 1979263,Empty Tube,1:3,132.0,4-16,550.0,523,,,0.08-0.10
web:142 OSTI 1979263,SiO2 (porous),1:3,53.0,4-16,550.0,523,,,
web:142 OSTI 1979263,Glass (non-porous),1:3,53.0,4-16,550.0,523,,,
web:6,None,,,,,,,5.9,
web:6 FB-DBD,None,,,,,,,5.9,
web:111 UAntwerpen PDF,Empty,3:1,200.0,~65,760.0,<393,2300.0,,
web:111 UAntwerpen PDF,Empty,3:1,100.0,~65,760.0,<393,3300.0,,
web:111 UAntwerpen PDF,Al2O3-packed,,100.0,~65,760.0,<393,4300.0,,
web:112 OSTI 1803043,Bare γ-Al2O3,2:1,40.0,5-15,760.0,423-1123,,,
web:115 Li 2019,Blank DBD,2:1,120.0,1.5-38.4,760.0,<391,5000-12000,,
web:113 Liverpool Thesis,Empty (wire DBD),1:1,100.0,20,760.0,Ambient,2000-3000,0.5-0.7,
web:113 Liverpool Thesis,Empty (rod DBD),1:3,50.0,60,760.0,Ambient,3000-5000,0.3-0.5,
web:0 DTU PDF,Empty,1:1,100.0,20-100,760.0,Ambient,1000-4000,0.5-2.0,0.1-0.5
